Repository: PronoyDutta/SAXS_WAXS

File: data/lorenz/Li40HC_KJB_PAA_85_5_10_1pt955mg_120ul_1M_NaPF6inDiGlymeOld_1GF1P_RatePerf_cell26.mps
EC-LAB SETTING FILE

Number of linked techniques : 6

EC-LAB for windows v11.52 (software)
Internet server v11.52 (firmware)
Command interpretor v11.50 (firmware)

Filename : C:\Users\PrehalLab\Desktop\EC Data\Lorenz\20250317_Electrolytes\Li40HC_KJB_PAA_85_5_10_1pt955mg_120ul_1M_NaPF6inDiGlymeOld_1GF1P_RatePerf_cell26.mps

Device : VSP-3e
CE vs. WE compliance from -10 V to 10 V
Electrode connection : standard
Potential control : Ewe
Ewe ctrl range : min = -5.00 V, max = 5.00 V
Safety Limits :
	Ewe min = -1.00 V
	Ewe max = 4.00 V
	for t > 10 ms
	Do not start on E overload
Electrode material : 85%HC+5%KJB+10%PAAbinder
Initial state : HC
Electrolyte : 1M NaPF6 in EC:DMC
Comments : Li40
Mass of active material : 1.955 mg
 at x = 0.000
Molecular weight of active material (at x = 0) : 12.010 g/mol
Atomic weight of intercalated ion : 22.989 g/mol
Acquisition started at : xo = 0.000
Number of e- transfered per intercalated ion : 1
for DX = 1, DQ = 4.363 mA.h
Battery capacity : 0.587 mA.h
Electrode surface area : 0.785 cm²
Characteristic mass : 1.955 mg
Volume (V) : 0.001 cm³
Cycle Definition : Charge/Discharge alternance
Turn to OCV between techniques

Technique : 1
Open Circuit Voltage
tR (h:m:s)          0:10:0.0000         
dER/dt (mV/h)       1.0                 
record              <Ewe>               
dER (mV)            0.00                
dtR (s)             0.5000              
E range min (V)     -5.000              
E range max (V)     5.000               

Technique : 2
Galvanostatic Cycling with Potential Limitation
Ns                  0                   1                   2                   
Set I/C             I                   C / N               C / N               
Is                  0.000               130.000             130.000             
unit Is             mA                  mA                  mA                  
vs.                 <None>              <None>              <None>              
N                   1.00                10.00               10.00               
I sign              > 0                 < 0                 > 0                 
t1 (h:m:s)          0:00:0.0000         20:00:0.0000        20:00:0.0000        
I Range             1 mA                1 mA                1 mA                
Bandwidth           5                   5                   5                   
dE1 (mV)            0.00                0.00                0.00                
dt1 (s)             0.0000              5.0000              5.0000              
EM (V)              0.000               0.005               2.500               
tM (h:m:s)          0:00:0.0000         0:00:0.0000         0:00:0.0000         
Im                  0.000               0.000               0.000               
unit Im             mA                  mA                  mA                  
dI/dt               0.000               0.000               0.000               
dunit dI/dt         mA/s                mA/s                mA/s                
E range min (V)     -5.000              -5.000              -5.000              
E range max (V)     5.000               5.000               5.000               
dq                  0.000               1.000               1.000               
unit dq             A.h                 A.h                 A.h                 
dtq (s)             0.0000              120.0000            120.0000            
dQM                 0.000               0.000               0.000               
unit dQM            mA.h                mA.h                mA.h                
dxM                 0.000               0.000               0.000               
delta SoC (%)       pass                pass                pass                
tR (h:m:s)          0:00:10.0000        0:00:10.0000        0:00:10.0000        
dER/dt (mV/h)       0.0                 0.1                 0.1                 
dER (mV)            0.00                0.00                0.00                
dtR (s)             1.0000              1.0000              1.0000              
EL (V)              pass                pass                pass                
goto Ns'            0                   0                   1                   
nc cycles           0                   0                   5                   

Technique : 3
Galvanostatic Cycling with Potential Limitation
Ns                  0                   1                   2                   
Set I/C             I                   C / N               C / N               
Is                  0.000               130.000             130.000             
unit Is             mA                  mA                  mA                  
vs.                 <None>              <None>              <None>              
N                   1.00                5.00                5.00                
I sign              > 0                 < 0                 > 0                 
t1 (h:m:s)          0:00:0.0000         20:00:0.0000        20:00:0.0000        
I Range             1 mA                1 mA                1 mA                
Bandwidth           5                   5                   5                   
dE1 (mV)            0.00                0.00                0.00                
dt1 (s)             0.0000              5.0000              5.0000              
EM (V)              0.000               0.005               2.500               
tM (h:m:s)          0:00:0.0000         0:00:0.0000         0:00:0.0000         
Im                  0.000               0.000               0.000               
unit Im             mA                  mA                  mA                  
dI/dt               0.000               0.000               0.000               
dunit dI/dt         mA/s                mA/s                mA/s                
E range min (V)     -5.000              -5.000              -5.000              
E range max (V)     5.000               5.000               5.000               
dq                  0.000               1.000               1.000               
unit dq             A.h                 A.h                 A.h                 
dtq (s)             0.0000              120.0000            120.0000            
dQM                 0.000               0.000               0.000               
unit dQM            mA.h                mA.h                mA.h                
dxM                 0.000               0.000               0.000               
delta SoC (%)       pass                pass                pass                
tR (h:m:s)          0:00:10.0000        0:00:10.0000        0:00:10.0000        
dER/dt (mV/h)       0.0                 0.1                 0.1                 
dER (mV)            0.00                0.00                0.00                
dtR (s)             1.0000              1.0000              1.0000              
EL (V)              pass                pass                pass                
goto Ns'            0                   0                   1                   
nc cycles           0                   0                   5                   

Technique : 4
Galvanostatic Cycling with Potential Limitation
Ns                  0                   1                   2                   
Set I/C             I                   C / N               C / N               
Is                  0.000               130.000             130.000             
unit Is             mA                  mA                  mA                  
vs.                 <None>              <None>              <None>              
N                   1.00                1.00                1.00                
I sign              > 0                 < 0                 > 0                 
t1 (h:m:s)          0:00:0.0000         20:00:0.0000        20:00:0.0000        
I Range             1 mA                1 mA                1 mA                
Bandwidth           5                   5                   5                   
dE1 (mV)            0.00                0.00                0.00                
dt1 (s)             0.0000              5.0000              5.0000              
EM (V)              0.000               0.005               2.500               
tM (h:m:s)          0:00:0.0000         0:00:0.0000         0:00:0.0000         
Im                  0.000               0.000               0.000               
unit Im             mA                  mA                  mA                  
dI/dt               0.000               0.000               0.000               
dunit dI/dt         mA/s                mA/s                mA/s                
E range min (V)     -5.000              -5.000              -5.000              
E range max (V)     5.000               5.000               5.000               
dq                  0.000               1.000               1.000               
unit dq             A.h                 A.h                 A.h                 
dtq (s)             0.0000              120.0000            120.0000            
dQM                 0.000               0.000               0.000               
unit dQM            mA.h                mA.h                mA.h                
dxM                 0.000               0.000               0.000               
delta SoC (%)       pass                pass                pass                
tR (h:m:s)          0:00:10.0000        0:00:10.0000        0:00:10.0000        
dER/dt (mV/h)       0.0                 0.1                 0.1                 
dER (mV)            0.00                0.00                0.00                
dtR (s)             1.0000              1.0000              1.0000              
EL (V)              pass                pass                pass                
goto Ns'            0                   0                   1                   
nc cycles           0                   0                   5                   

Technique : 5
Galvanostatic Cycling with Potential Limitation
Ns                  0                   1                   2                   
Set I/C             I                   C x N               C x N               
Is                  0.000               130.000             130.000             
unit Is             mA                  mA                  mA                  
vs.                 <None>              <None>              <None>              
N                   1.00                2.00                2.00                
I sign              > 0                 < 0                 > 0                 
t1 (h:m:s)          0:00:0.0000         20:00:0.0000        20:00:0.0000        
I Range             10 mA               10 mA               10 mA               
Bandwidth           5                   5                   5                   
dE1 (mV)            0.00                0.00                0.00                
dt1 (s)             0.0000              5.0000              5.0000              
EM (V)              0.000               0.005               2.500               
tM (h:m:s)          0:00:0.0000         0:00:0.0000         0:00:0.0000         
Im                  0.000               0.000               0.000               
unit Im             mA                  mA                  mA                  
dI/dt               0.000               0.000               0.000               
dunit dI/dt         mA/s                mA/s                mA/s                
E range min (V)     -5.000              -5.000              -5.000              
E range max (V)     5.000               5.000               5.000               
dq                  0.000               1.000               1.000               
unit dq             A.h                 A.h                 A.h                 
dtq (s)             0.0000              120.0000            120.0000            
dQM                 0.000               0.000               0.000               
unit dQM            mA.h                mA.h                mA.h                
dxM                 0.000               0.000               0.000               
delta SoC (%)       pass                pass                pass                
tR (h:m:s)          0:00:10.0000        0:00:10.0000        0:00:10.0000        
dER/dt (mV/h)       0.0                 0.1                 0.1                 
dER (mV)            0.00                0.00                0.00                
dtR (s)             1.0000              1.0000              1.0000              
EL (V)              pass                pass                pass                
goto Ns'            0                   0                   1                   
nc cycles           0                   0                   5                   

Technique : 6
Galvanostatic Cycling with Potential Limitation
Ns                  0                   1                   2                   
Set I/C             I                   C / N               C / N               
Is                  0.000               130.000             130.000             
unit Is             mA                  mA                  mA                  
vs.                 <None>              <None>              <None>              
N                   1.00                10.00               10.00               
I sign              > 0                 < 0                 > 0                 
t1 (h:m:s)          0:00:0.0000         20:00:0.0000        20:00:0.0000        
I Range             100 µA              100 µA              100 µA              
Bandwidth           5                   5                   5                   
dE1 (mV)            0.00                0.00                0.00                
dt1 (s)             0.0000              5.0000              5.0000              
EM (V)              0.000               0.005               2.500               
tM (h:m:s)          0:00:0.0000         0:00:0.0000         0:00:0.0000         
Im                  0.000               0.000               0.000               
unit Im             mA                  mA                  mA                  
dI/dt               0.000               0.000               0.000               
dunit dI/dt         mA/s                mA/s                mA/s                
E range min (V)     -5.000              -5.000              -5.000              
E range max (V)     5.000               5.000               5.000               
dq                  0.000               1.000               1.000               
unit dq             A.h                 A.h                 A.h                 
dtq (s)             0.0000              120.0000            120.0000            
dQM                 0.000               0.000               0.000               
unit dQM            mA.h                mA.h                mA.h                
dxM                 0.000               0.000               0.000               
delta SoC (%)       pass                pass                pass                
tR (h:m:s)          0:00:10.0000        0:00:10.0000        0:00:10.0000        
dER/dt (mV/h)       0.0                 0.1                 0.1                 
dER (mV)            0.00                0.00                0.00                
dtR (s)             1.0000              1.0000              1.0000              
EL (V)              pass                pass                pass                
goto Ns'            0                   0                   1                   
nc cycles           0                   0                   5
